Repository: thepapalab/papa-vault

File: Knowledge/Norms-Regulations/Eurocodes-NBN/EC2/NBN EN 1992-1-1 ANB 2010/03 - 3 - Matériaux.md
---
parent: "[[NBN EN 1992-1-1 ANB 2010]]"
---

## 3 — Matériaux

### 3.1.2(2)P — Classe de résistance maximale
**Cmax = C90/105** (normative).

### 3.1.2(4) — Facteur de réduction sur résistance
**kt = 1,0** (normative). Si âge > 1 an : **kt = 0,9**.

### 3.1.3(2) — Module d'élasticité
*Les valeurs approchées de Ecm du Tableau 3.1 sont à augmenter de 10 % pour les bétons avec granulats de porphyre.*

### 3.1.4(6) — Retrait de dessiccation non gêné εcd,0

**Tableau 3.2-ANB** — Ciments CEM classe S (32,5N) — εcd,0 [mm/m] :

| fck/fck,cube (MPa) | HR 20% | HR 40% | HR 60% | HR 80% | HR 90% | HR 100% |
|---|---|---|---|---|---|---|
| 20/25 | 0,50 | 0,47 | 0,40 | 0,25 | 0,14 | 0 |
| 25/30 | 0,47 | 0,44 | 0,37 | 0,23 | 0,13 | 0 |
| 30/37 | 0,44 | 0,41 | 0,35 | 0,22 | 0,12 | 0 |

**Tableau 3.2bis-ANB** — Ciments CEM classe N (42,5N ou 32,5R) — εcd,0 [mm/m] :

| fck/fck,cube (MPa) | HR 20% | HR 40% | HR 60% | HR 80% | HR 90% | HR 100% |
|---|---|---|---|---|---|---|
| 20/25 | 0,62 | 0,58 | 0,49 | 0,30 | 0,17 | 0 |
| 25/30 | 0,58 | 0,55 | 0,46 | 0,29 | 0,16 | 0 |
| 30/37 | 0,55 | 0,52 | 0,43 | 0,27 | 0,15 | 0 |
| 35/45 | 0,51 | 0,49 | 0,41 | 0,25 | 0,14 | 0 |
| 40/50 | 0,48 | 0,46 | 0,38 | 0,24 | 0,13 | 0 |
| 50/60 | 0,43 | 0,41 | 0,34 | 0,21 | 0,12 | 0 |
| 60/75 | 0,38 | 0,36 | 0,30 | 0,19 | 0,10 | 0 |
| 80/95 | 0,30 | 0,28 | 0,24 | 0,15 | 0,08 | 0 |
| 90/105 | 0,27 | 0,25 | 0,21 | 0,13 | 0,07 | 0 |

**Tableau 3.2ter-ANB** — Ciments CEM classe R (42,5R, 52,5N ou 52,5R) — εcd,0 [mm/m] :

| fck/fck,cube (MPa) | HR 20% | HR 40% | HR 60% | HR 80% | HR 90% | HR 100% |
|---|---|---|---|---|---|---|
| 20/25 | 0,85 | 0,80 | 0,67 | 0,42 | 0,23 | 0 |
| 25/30 | 0,80 | 0,76 | 0,63 | 0,39 | 0,22 | 0 |
| 30/37 | 0,76 | 0,72 | 0,60 | 0,37 | 0,21 | 0 |
| 35/45 | 0,72 | 0,68 | 0,57 | 0,35 | 0,20 | 0 |
| 40/50 | 0,68 | 0,64 | 0,54 | 0,33 | 0,19 | 0 |
| 50/60 | 0,61 | 0,57 | 0,48 | 0,30 | 0,17 | 0 |
| 60/75 | 0,54 | 0,51 | 0,43 | 0,27 | 0,15 | 0 |
| 80/95 | 0,44 | 0,41 | 0,35 | 0,22 | 0,12 | 0 |
| 90/105 | 0,39 | 0,37 | 0,31 | 0,19 | 0,11 | 0 |

### 3.1.6(1)P — Résistance de calcul en compression — αcc
- **αcc = 0,85** pour les vérifications ELU : effort normal, flexion simple ou composée.
- **αcc = 1,0** pour tous les autres cas.

### 3.1.6(2)P — Résistance de calcul en traction — αct
**αct = 1,0** (normative).

### 3.2.2(3)P — Résistance maximale acier armature
**fyk,max = 500 MPa** (normative).

### 3.2.7(2) — Hypothèses de calcul acier armature
- Déformation limitée à **εud = 0,8 · εuk**.
- Si type d'acier inconnu : classe A → **εuk = 2,5 %**.
- Limitation possible à 1 % si une valeur inférieure à 0,8·εuk est utilisée.
- Dans les documents belges (§1.2.2), εuk est noté **Agt**.

### 3.3.4(5) — Ductilité armatures de précontrainte
**fpk / fp0,1k ≥ 1,1** (normative).

### 3.3.5(2)P — Fatigue précontrainte
La classe est à spécifier dans tous les cas.

### 3.3.6(7) — Hypothèses de calcul acier de précontrainte
- Déformation limitée à **εud = 0,8 · εuk**.
- Par défaut : **fp0,1k / fpk = 0,9** et **εuk = 3,5 %** (général, armatures adhérentes).
- **εuk = 2 %** aux points particuliers (ancrages, coupleurs, déviateurs) et armatures non adhérentes.
- Limite possible à εp,t(x) + 0,01 si valeur inférieure à 0,8·εuk utilisée (εp,t(x) défini en §5.10.3(4)).

---
